Repository: xeiter33-droid/svarka-learn

# Сварка — учёба (svarka-learn)

Отдельный учебный сайт (не справочник): лекции, тесты, регистрация, прогресс и админ-панель.

Стилистика как у [svarka-app](https://xeiter33-droid.github.io/svarka-app/).

## Онлайн

Сайт готов в репозитории (`docs/` и ветка `gh-pages`).

**Сейчас открывайте зеркало** (GitHub Pages/Actions в major outage):  
https://cdn.jsdelivr.net/gh/xeiter33-droid/svarka-learn@gh-pages/index.html

После восстановления GitHub Pages заработает:  
https://xeiter33-droid.github.io/svarka-learn/

Статус инцидента: https://www.githubstatus.com/

## Курсы

1. Основы сварки  
2. Ручная дуговая сварка (РДС)  
3. Аргонодуговая сварка (TIG)  
4. Полуавтоматическая сварка (MIG/MAG)  
5. Материаловедение — расшифровка марок сталей и сплавов  
6. Технология сварки различных материалов (стали, чугун, Al, Cu, титан/разнородные)  

После каждого блока — проверочный тест.

## Запуск

```bash
npm start
```

Откройте http://localhost:4174

## Администратор

| Поле | Значение |
|------|----------|
| Логин | `admin` |
| Пароль | `AdminSvarka2024!` |

Админ-панель: `#/admin` — прогресс слушателей, задания, дополнение уроков, экспорт/импорт JSON.

> Данные хранятся в `localStorage` браузера. Между компьютерами — через экспорт/импорт.

## Источники

- Васильев В.И. и др. Введение в основы сварки. — ТПУ, 2011  
- Малеткина Т.Ю. Общая классификация и обозначение металлов и сплавов. — ТГУ, 2015  
- Колганов Л.А. Сварочные работы: сварка, резка, пайка, наплавка. — 2003/2006  
- ГОСТ 9466, 9467, 14771, 23949, 5264, 2601  

Иллюстрации — из учебных пособий (не сторонние стоки).

## Связь со справочником

Справочник технологий: репозиторий `svarka-app` — отдельный проект.

File: _extract/steel-marking.txt (part 1 of 2)
Министерство образования и науки РФ
ОБЩАЯ КЛАССИФИКАЦИЯ И
ОБОЗНАЧЕНИЕ МЕТАЛЛОВ И СПЛАВОВ
Методические указания для самостоятельной работы
Автор-составитель Т. Ю. Малеткина
Томск – 2015

-- 1 of 38 --

2
Общая классификация и обозначение металлов и сплавов:
методические указания для самостоятельной работы / Сост.
Т.Ю. Малеткина. – Томск: Изд-во Том. гос. ун-та, 2015. – 40 с.
Методические указания предназначены для самостоятельной
работы по дисциплинам «Материаловедение» и «Технология кон-
струкционных материалов»
Утверждены и введены в действие проректором по учебной ра-
боте
Подписано в печать.
Формат 60х90/16. Бумага офсет. Гарнитура Таймс, печать офсет.
Уч.-изд. л. 2. Тираж 300 экз. Заказ №
Изд-во ТГУ, 634050, г.Томск.
Отпечатано с оригинал-макета в ООП ТГУ.
.

-- 2 of 38 --

3
ОГЛАВЛЕНИЕ
Введение ……………………………………………… …….
1. Классификация и обозначение сталей…………….…...
1.1. Общая классификация ……………………………………
1.2. Углеродистые стали ……………………………….……..
1.2.1. Углеродистые конструкционные стали ………. ……..
1.2.2. Углеродистые инструментальные стали ……………...
1.3. Легированные стали ………………………………….…..
1.3.1. Легированные конструкционные стали ………………
1.3.2. Легированные инструментальные стали ……………...
1.3.3. Легированные стали специального назначения ………
1.4. Обозначение сталей в зависимости от области применения
1.4.1. Строительные стали …………………………………….
1.4.2. Арматурные стали ………………………………………
1.4.3. Котельные стали …………………………………………
1.4.4. Автоматные стали ……………………………………….
1.4.5. Подшипниковые стали ……………………………….…
2. Классификация и обозначение чугунов ………………
3. Общая классификация и обозначение некоторых
цветных металлов и сплавов на их основе.................................
3.1. Алюминий и его сплавы ………………………………...
3.2. Медь и медные сплавы ………………………………..…
3.3. Титан и титановые сплавы ………………………………
Задания для самостоятельной работы ……………………
Список использованной и рекомендуемой
литературы ………………………………………………......
Приложение 1. Химический состав углеродистой стали
обыкновенного качества по ГОСТ 380-94 ...…………….….
Приложение 2. Соответствие наименований и марок
строительной стали по ГОСТ 27772-88*…………………….
Приложение 3. Соответствие класса прочности и марок
арматурной стали по ГОСТ 5781-82* и ГОСТ 10884 -94………
Приложение 4. Примерное назначение конструкционной и
легированной стали…………………..……………………….
3
3
3
4
5
6
7
8
9
10
10
10
11
13
13
14
15
19
19
22
23
24
29
31
32
33
34

-- 3 of 38 --

4
Цель работы: Ознакомиться с принятой отечественной
классификацией и обозначениями металлов и сплавов и
научиться расшифровывать эти обозначения.
ВВЕДЕНИЕ
Металлы – это простые вещества, обладающие в обыч-
ных условиях характерными свойствами: высокой электро- и
теплопроводностью, пластичностью, ковкостью и др. В твѐрдом
состоянии имеют кристаллическое строение.
Сплавы – это вещества, полученные сплавлением двух
или нескольких простых веществ при их нагреве выше темпера-
туры плавления. Сплав считается металлическим, если его ос-
нову (50 % и более) составляют металлические компоненты.
1. КЛАССИФИКАЦИЯ И ОБОЗНАЧЕНИЕ СТАЛЕЙ
1.1. Общая классификация
Сталью называют сплав железа с углеродом и другими
элементами с содержанием углерода до 2,14 % .
Стали классифицируют по следующим признакам: хи-
мическому составу, способу производства, содержанию вред-
ных примесей, структуре, области применения. Основным
признаком, по которому классифицируют стали, является их
химический состав. Он определяет марку и название стали.
По химическому составу стали подразделяют на углеро-
дистые и легированные.
По способу производства стали бывают: конвертерные,
мартеновские, электростали и стали особых методов вы-
плавки.
По степени раскисления стали производят кипящие,
спокойные и полуспокойные.
По качеству, которое формируется в основном на стадии

-- 4 of 38 --

5
выплавки и определяется содержанием таких вредных приме-
сей, как сера и фосфор, стали бывают:
1) обыкновенного качества (массовая доля серы не более
0,05% и фосфора – до 0,04%);
2) качественные (массовая доля серы до 0,04% и фосфора
– до 0,035%);
3) высококачественные (массовая доля серы до 0,025% и
фосфора – до 0,025%);
4) особовысококачественные (массовая доля серы до
0,015% и фосфора – до 0,025%);
По прочности стали условно делят на 3 группы:
1) обычной прочности (т до 290 МПа (Н/мм2));
2) стали повышенной прочности (т от 290 до 390 МПа);
3) стали высокой прочности (т от 440 МПа и выше).
По областям применения стали делят на строительные,
арматурные, подшипниковые, котельные и т.д.
1.2. Углеродистые стали
Углеродистыми называют стали, в которых отсутствуют
специальные добавки легирующих элементов, но имеется не-
большое количество примесей, обусловленное технологией вы-
плавки. При этом допускаются примеси марганца и кремния в
пределах 0,8…1%, которые практически не оказывают влияния
на механические свойства стали.
В зависимости от содержания углерода углеродистые
стали бывают:
низкоуглеродистые (С до 0,25 %);
среднеуглеродистые (С= 0,3...0,6 %);
высокоуглеродистые (С > 0,6 %).
По назначению углеродистые стали делят на конструк-
ционные и инструментальные. Они имеют разное обозначение.

-- 5 of 38 --

6
Углеродистые
стали
Конструкционные 	Инструментальные
1.2.1. Углеродистые конструкционные стали
Конструкционные стали применяются для изготовления
конструкций и сооружений, деталей машин и механизмов. Со-
держание углерода в конструкционных сталях не превышает
0,5…0,6 %. Конструкционные стали должны иметь высокие ме-
ханические свойства, определяемые при стандартных испыта-
ниях (В, 0,2, , , KCU, HB, HRC) и конструктивную проч-
ность, т.е. прочность, которая находится в наибольшем соответ-
ствии со служебными свойствами данного изделия.
Углеродистые конструкционные стали производят обык-
новенного качества и качественные.
Углеродистые стали обыкновенного качества являются
основным металлическим материалом, применяемым в маши-
ностроении и в строительных металлоконструкциях (прил. 4).
В соответствии с ГОСТ 380-2005 углеродистую сталь
обыкновенного качества изготовляют следующих марок: Ст0,
Ст1кп, Ст1пс, Ст1сп, Ст2кп, Ст2пс, Ст2сп, Ст3кп, Ст3пс, Ст3сп,
Ст3Гпс, Ст3Гсп, Ст4кп, Ст4пс, Ст4сп, Ст5пс, Ст5сп, Ст5Гпс,
Ст6пс, Ст6сп.
Буквы Ст обозначают "Сталь", цифры – условный номер
марки, буквы "кп", "пс", "сп"  степень раскисления ("кп"  ки-
пящая, "пс" – полуспокойная, "сп" – спокойная); буква "Г" свиде-
тельствует о повышенном содержании марганца (до 0,8…1,2 %).
Условный номер марки соответствует определѐнному содержа-
нию углерода в стали (прил. 1). Эти стали содержат не более
0,05% S и 0,04% Р. Структура стали обыкновенного качества в
состоянии поставки обычно феррит + перлит. Чем выше услов-
ный номер марки, тем больше в стали углерода и перлита, тем

-- 6 of 38 --

7
выше еѐ прочность, но меньше вязкость и пластичность.
Качественные углеродистые стали в соответствии с
ГОСТ 1050-88* выпускаются следующих марок:
08, 10, 15, 20, 25, 30, 35, 40, 45, 50, 55, 58, 60;
05кп, 08кп, 08пс, 10кп, 10пс, 11кп, 15кп, 15пс, 18кп, 20кп
и 20пс.
В обозначении качественных углеродистых сталей слово
"Сталь" или "Ст" в марке стали не пишется, а ставятся двузнач-
ные числа, показывающие содержание углерода в сотых долях
процента. При этом допускается слово "Сталь" перед маркой
для пояснения. По степени раскисления сталь обозначают: ки-
пящую – "кп", полуспокойную – "пс", спокойную – без индекса.
Эти стали содержат не более 0,04% и 0,035% Р. Их структура в
термоупрочнѐнном состоянии – феррит и перлит.
В соответствии с ГОСТ 977-88, если сталь предназначена
для изготовления отливок, к марке углеродистой качественной
конструкционной стали добавляется буква «Л», которая ставит-
ся в конце марки. Предусмотрены следующие марки литейной
углеродистой стали: 15Л, 20Л, 25Л, 30Л, 35Л, 40Л, 45Л, 50Л.
1.2.2. Углеродистые инструментальные стали
Инструментальные стали применяют для изготовле-
ния режущего и измерительного инструмента, а также ин-
струментов, применяемых при обработке давлением (штампов,
бойков и т.д.). Содержание углерода в них от 0,7 до 1,5%.
Сталь для режущего инструмента должна обладать высокими
твѐрдостью, износостойкостью, теплостойкостью.
Углеродистые инструментальные стали маркируют
буквой У с цифрой, обозначающей среднее содержание углеро-
да, выраженное в десятых долях процента (ГОСТ 1435-99).
Например, сталь марки У8 содержит в среднем 0,8 % углерода,
сталь У10 — 1 % и т. д. Стали выпускают качественные и высо-
кокачественные. Для высококачественных сталей в конце марки

-- 7 of 38 --

8
ставят букву А. Например, стали У8, У10 – качественные, У8А,
У10А – высококачественные. Исходная структура – зернистый
перлит. Для получения высокой твердости (HRC 62-63) стали
закаливают с последующим отпуском.
Из сталей У7, У8, У8А изготовляют зубила, штамповую ос-
настку, молотки, ножи, метчики, отвертки и другие изделия, кото-
рые подвергаются ударным нагрузкам. Из сталей с более высоким
содержанием углерода (У 10, У11 У10А, У12А, У13А) изготовля-
ют напильники, надфили, фрезы, развертки, плашки, ножовочные
полотна (для ручных пил), рашпили и шаберы (прил. 4).
1.3. Легированные стали
Легированными называют стали, в которых кроме
обычных примесей и углерода содержатся специально вводи-
мые в определѐнных сочетаниях легирующие элементы (хром,
никель, молибден и др., а также марганец и кремний в количе-
ствах, превышающих 0,8…1,2 %).
В зависимости от суммарного содержания легирующих
элементов легированные стали делят на:
низколегированные (содержание легирующих элементов в
сумме не более 2,5 %);
легированные (от 2,5 до 10 %);
высоколегированные (более 10 %).
По назначению легированные стали делят на конструк-
ционные, инструментальные и стали специального назначения.
Легированные
стали
Конструкционные Инструментальные Специального
назначения

-- 8 of 38 --

9
1.3.1. Легированные конструкционные стали
Конструкционные легированные стали применяют в
строительстве, машиностроении, приборостроении и т.д. По
сравнению с углеродистыми легированные стали обладают
благоприятным сочетанием прочности, пластичности и вязко-
сти, а также высокой хладостойкостью. Из них производят ра-
мы машин и вагонов, металлоконструкции промышленных зда-
ний, пролѐты мостов и эстакад, магистральные нефте- и газо-
проводы. В машиностроении из легированных сталей изготов-
ляют детали ответственного назначения – шестерни, толкатели,
оси, плунжеры, гайки, болты, червяки, кулачки, звездочки, рес-
соры, пружины, сварные конструкции в самолетостроении,
шпиндели, валы и т.д. (прил. 4).
Легированные конструкционные стали маркируются циф-
рами и буквами, например, 15Х, 10Г2СД, 20Х2Н4А и т.д. Дву-
значные цифры, приводимые в начале марки, указывают сред-
нее содержание углерода в сотых долях процента. Буквы рус-
ского алфавита обозначают легирующий элемент:
Б – ниобий (Nb) Н – никель (Ni) Ф – ванадий (V)
В – вольфрам (W) М – молибден (Mo) Х – хром (Cr)
Г– марганец (Mn) П – фосфор (P) Ц – цирконий (Zr)
Д – медь (Cu) Р – бор (B) Ч – редкоземельный
Е – селен (Se) С – кремний (Si) Ю – алюминий (Al)
К – кобальт (Co) Т – титан (Ti) А – азот (N) только
в середине обозначения
Цифры после букв указывают примерное содержание со-
ответствующего легирующего элемента в целых процентах. От-
сутствие цифры указывает, что содержание легирующего эле-
мента составляет до 1,5 % и менее.
Основная масса легированных конструкционных сталей
выплавляется качественными (например, 30ХГС). Высококаче-
ственные легированные стали обозначаются буквой "А", по-
мещѐнной в конце марки (например, 30ХГСА). Особовысоко-

-- 9 of 38 --

10
качественная сталь обозначается буквой «Ш», располагае-
мой в конце марки (например, 30ХГС-Ш, 30ХГСА-Ш). Если
буква «А» расположена в середине марки (например,
16Г2АФ), то сталь легирована азотом.
При обозначении литейной легированной стали к марке
конструкционной легированной стали добавляется буква «Л»,
которая ставится в конце обозначения, например, 15ГЛ,
40ХНЛ и т.д.
1.3.2. Легированные инструментальные стали
В марках легированных инструментальных сталей,
например 9ХФ, 7X3, 3Х2В8Ф и др., цифра в начале марки
указывает среднее содержание углерода в десятых долях
процента, если его содержание менее 1 % (ГОСТ 5950-2000) .
При содержании углерода в сталях более 1 % цифру не пи-
шут. Расшифровка марок инструментальных сталей по со-
держанию легирующих элементов такая же, как для кон-
струкционных сталей. Все инструментальные легированные
стали всегда высококачественные и поэтому в обозначениях
этих сталей буква «А» не ставится.
Инструментальные легированные стали используют
для изготовления:
а) режущего и измерительного инструмента (7ХФ,
9ХФ, 9ХС, 9ХВГ, 9Х5ВФ, Р6М5, Р9, Р12, Р18, Р6МЗ, Р9К5,
Р9К10, Р18К5Ф2 и др.). Буква «Р» в сталях обозначает «ре-
жущая», цифра, стоящая после буквы «Р», указывает на со-
держание вольфрама в процентах (от 8 до 19%);
б) штампов холодного и горячего деформирования и
накатного инструмента (Х6ВФ, 9X1, Х12Ф1, ХВГ, ЗХ2В8Ф,
4Х8В2,5ХНВС, 4ХС, В2С, 6Х6ВЗМФС, 8Х4ВЗМЗФ2 и др.).

-- 10 of 38 --

11
1.3.3. Легированные стали специального назначения
Стали специального назначения – это стали, обладаю-
щие специальными свойствами – например, жаропрочные, жа-
ростойкие, коррозионно-стойкие и т.д. Например, для изготов-
ления различного рода высокотемпературных установок, дета-
лей печей и газовых турбин применяют жаростойкие стали
12Х17, 15Х25Т, 20Х23Н13, 36Х18Н25С2 и др. Содержание уг-
лерода и легирующих элементов в марках этих сталей опреде-
ляют так же, как и в марках конструкционных сталей.
При обозначении литейной стали со специальными свой-
ствами к марке стали добавляется буква «Л», которая ставится
в конце марки, например: 20Х23Н13Л и т.д.
1.4. Обозначение сталей в зависимости
от области применения
1.4.1. Строительные стали
В строительстве для изготовления металлоконструкций
используют преимущественно различные виды стального про-
ката: листовой, фасонный (уголки, двутавры, швеллеры), уни-
версальный широкополосный прокат, гнутые профили из тон-
колистового проката, трубы и др. При выборе сталей для строи-
тельных металлических конструкций уровень прочностных
свойств является определяющим, поскольку размеры попереч-
ных сечений многих элементов металлоконструкций, а следова-
тельно, и их масса, определяются расчѐтом, непосредственно
учитывающим прочностные свойства материала  предел теку-
чести т и временное сопротивление разрыву при растяжении
в. Поэтому обозначение строительной стали, в отличие от
марки стали, отражает не химический состав, а назначение
стали и основную характеристику для расчѐта металлокон-
струкции на прочность – предел текучести т – и называется
«наименованием» стали или «классом прочности».

-- 11 of 38 --

12
Прокат из строительных сталей поставляют по ГОСТ 27772-
88*, в соответствии с которым прокат изготовляют следующих
наименований: С235, С245, С255, С275, С285, С345, С345К,
С375, С390, С390К, С440, С440Д, С590, С590К.
Буква «С» в наименовании означает сталь строительную,
цифры обозначают предел текучести т в Н/мм2 (МПа) для ми-
нимальной толщины проката. В конце наименования могут сто-
ять буквы «К», «Т» или «Д», обозначающие:
К – отличие химического состава стали от состава стали
того же класса прочности (наименования), например, С345К
отличается от С345 наличием 0,08 – 0,15 % алюминия;
Т – упрочнение проката углеродистой стали термической
обработкой;
Д – введение в сталь 0,15 – 0,30 % Cu для повышения со-
противления атмосферной коррозии.
Каждому наименованию стали соответствуют одна или
несколько марок углеродистой стали обыкновенного качества
или низколегированной стали (прил. 2). Например, наименова-
нию стали С285 соответствуют марки Ст3пс, Ст3Гпс, Ст3Гсп, а
наименованию С590 – марка низколегированной стали
12Г2СМФ (прил. 2). При этом только наименования С345 и
С375 имеют 4 категории по хладостойкости, которые опреде-
ляются гарантированными значениями ударной вязкости KCU
при разных расчѐтных температурах. Номер категории указыва-
ется в конце наименования, например: С345-1, С375-4, С345Д-3.
1.4.2. Арматурные стали
Для армирования обычных и предварительно напряжѐн-
ных железобетонных конструкций применяют специальные ар-
матурные стали, которые поставляются в виде стержней и про-
волоки. Их изготавливают из углеродистых и низколегирован-
ных сталей.

-- 12 of 38 --

13
Стержневая арматура подразделяется на горячеката-
ную (ГОСТ 5781-82*) и термомеханически упрочнѐнную
(ГОСТ 10884-94). В зависимости от показателей прочности ар-
матура разделяется на классы. Ведущим показателем каждого
класса является минимальное значение предела текучести, ко-
торое считается нормативным сопротивлением арматуры.
Горячекатаная арматура имеет следующие классы:
A-I(А240), A-II(А300), Aс-II(А300), A-III(А400), A-IV(А600),
A-V(А800) и A-VI(А1000).
Термомеханически упрочнѐнная арматура имеет следую-
щие классы прочности: Ат400С, Ат500С, Ат600, Ат600С,
Ат600К, Ат800, Ат800К, Ат1000, Ат1000К, Ат1200.
Буква «А» в обозначении указывает, что сталь арматурная,
буква «т» – термомеханически упрочнѐнная, цифры обозначают
предел текучести т в Н/мм2, буква «с» – сталь специальная
(отличающаяся по профилю и размерам от основной арматуры).
Римская цифра в обозначении горячекатаной арматуры указы-
вает номер класса прочности арматуры. В конце наименования
могут стоять буквы «К» или «С», обозначающие:
К – сталь с повышенной стойкостью к коррозионному
растрескиванию под напряжением;
С – сталь свариваемая.
Проволочная арматура производится в соответствии с
ГОСТ 6727-80 только одного класса Вр-I (буква «р» обозначает
наличие периодического профиля). Римская цифра I указывает
класс прочности арматуры.
Каждому классу прочности арматурной стали соответ-
ствуют одна или несколько марок углеродистой стали обыкно-
венного качества или низколегированной стали (прил. 3).
Например, классу прочности горячекатаной арматуры A-I
(А240) соответствуют марки углеродистой стали Ст3кп, Ст3пс,
Ст3сп, а классу прочности термомеханически упрочнѐнной ар-
матуры Ат1000 – марки низколегированной стали 20ГС,
20ГС2, 25С2Р.

-- 13 of 38 --

14
1.4.3. Котельные стали
Для изготовления деталей и частей котлов, сосудов и ар-
матуры, работающих под давлением при комнатной, повышен-
ной и пониженной температурах, применяют листовую горяче-
катаную углеродистую, низколегированную и легированную
сталь, пригодную для сварки, толщиной от 4 до 160 мм. Харак-
теристики данной стали определяет ГОСТ 5520-79*. Листы из-
готовляют из стали следующих марок:
12К, 15К, 16К, 18К, 29К, 22К  углеродистые котельные
стали,
16ГС, 09Г2С, 10Г2С1, 09Г2СД, 10Г2С1Д, 17ГС и 17Г1С 
низколегированные,
12ХМ, 10Х2М и 12Х1МФ  легированные стали.
В обозначении котельной углеродистой стали двузначные
цифры, приводимые в начале марки, указывают среднее содер-
жание углерода в сотых долях процента. Буква «К» указывает,
что сталь котельная. Обозначения низколегированной и леги-
рованной стали расшифровывают так же, как и марки кон-
струкционной легированной стали.
1.4.4. Автоматные стали
Автоматными называют стали, обладающие хорошей об-
рабатываемостью резанием. С улучшением обрабатываемости
сталей возрастает производительность и качество их обработ-
ки, а также возможность широкого применения для массового
производства, где применяются автоматические линии.
Характерной особенностью автоматных сталей является
повышенное содержание серы (до 0,3 %) и фосфора (до 0,15 %).
Обрабатываемость улучшают также легированием стали не-
большим количеством свинца, селена и других элементов.
В соответствии с ГОСТ1414 -75* автоматные стали мар-
кируют буквой А (автоматная); присутствие свинца обозначает
буква С, селена – Е, кальция – Ц1, двузначная цифра после букв

-- 14 of 38 --

15
А, АС или АЦ – это среднее содержание углерода в сотых до-
лях процента.
Автоматные сернистые стали А11, А20, А30, А35, А40Г
являются углеродистыми, содержат 0,08 – 0,30 % S и 0,05 – 0,15
% Р. Для того чтобы не проявлялась красноломкость, в них уве-
личено содержание марганца (0,70 – 1,55 %).
Автоматные свинцовосодержащие (0,15 – 0,35 % Pb) ста-
ли подразделяют на углеродистые с повышенным содержанием
серы (АС14, АС40, АС35Г2, АС45Г2) и легированные, среди
которых имеются низкоуглеродистые (АС12ХН, АС14ХГН,
АС20ХГНМ) и среднеуглеродистые (АС30ХМ, АС38ХГМ,
АС40ХГНМ). По обрабатываемости эти стали заметно превос-
ходят сернистые.
Автоматные селеносодержащие стали подразделяют на
углеродистые (А35Е, А45Е) и хромистую (А40ХЕ). Они содер-
жат 0,04 – 0,10 % Se и 0,06 – 0,12 % S. Применение селеносо-
держащих сталей позволяет в 2 раза снизить расход инструмен-
та и до 30 % повысить производительность обработки.
Автоматные кальцийсодержащие (0,002 – 0,008 % Са)
стали (АЦ20, АЦ30, АЦ40Х и др.) с добавлением свинца и тел-
лура предназначены для изготовления термически упрочнѐнных
деталей, обрабатываемых твердосплавным инструментом при
высоких (100 м/мин и более) скоростях резания.
__________________
1Автоматные стали, содержащие кальций, производят по техническим условиям.
1.4.5. Подшипниковые стали
Стали для изготовления деталей подшипников (колец,
шариков, роликов) считаются конструкционными, но по со-
ставу и свойствам относятся к инструментальным. Стали по-
ставляются по ГОСТ 801-78* марок ШХ4, ШХ15, ШХ15ГС и
ШХ20ГС. В обозначении марок буква Ш означает подшипнико-
вую сталь; Х – наличие хрома; число – его содержание в деся-
тых долях процента (0,4; 1,5; 2,0 соответственно); Г и С – леги-
рование марганцем (до 1,7 %) и кремнием (до 0,85 %).

-- 15 of 38 --

16
2. КЛАССИФИКАЦИЯ И ОБОЗНАЧЕНИЕ ЧУГУНОВ
Чугуном называют сплав железа с углеродом и другими
элементами с содержанием углерода от 2,14 % до 6,67 % .
Чугуны классифицируют по следующим признакам: хи-
мическому составу, способу производства, от формы содержа-
ния в них углерода, структуре, области применения и т.д.
По химическому составу различают нелегированный и
легированный чугуны.
По назначению чугуны делятся:
1) на передельные, предназначенные, в основном, для пе-
реработки в сталь;
2) на литейные, служащие для производства фасонного
литья различной степени сложности;
3) на специальные, то есть коррозионностойкие, анти-
фрикционные, жаростойкие и др.
Литейные чугуны, предназначенные для получения отли-
вок, различают по виду высокоуглеродистых фаз, химическому
составу, назначению и технологии получения.
В зависимости от вида и формы содержания углерода в
чугуне различают:
1) белый чугун, в котором почти весь углерод находится в
связанном состоянии в виде цементита Fe3C и других карбидов;
2) половинчатый отбеленный чугун (поверхностный слой
отливки имеет структуру белого чугуна, а сердцевина  струк-
туру серого графитизированного чугуна);
3) графитизированный чугун, характеризуемый наличием
в структуре свободного графита.
Белый чугун в изломе имеет блестящий белый цвет,
тверд, хрупок, трудно поддается механической обработке.
Графитизированный чугун по сравнению с белым чугу-
ном имеет более тѐмный цвет излома из-за наличия графита.
Структура графитизированных чугунов состоит из метал-
лической основы и графитных включений.

-- 16 of 38 --

17
В зависимости от характера металлической основы
графитизированные чугуны разделяют на перлитные, ферри-
то-перлитные и ферритные.
Графит в чугунах может быть в четырѐх основных формах:
 в виде лепестков, пластинок  пластинчатый графит;
 в виде червеобразных прожилок  вермикулярный графит;
 в виде равноосных компактных, но не округлых форм 
хлопьевидный графит;
 в виде округлых включений  шаровидный графит.
В зависимости от формы включений графита чугуны
делят:
 чугун с пластинчатым графитом  обычный серый чугун (СЧ);
 чугун с червеобразным графитом – вермикулярный (ЧВГ);
 чугун с компактным (хлопьевидным) графитом – ковкий (КЧ);
 чугун с шаровидным графитом – высокопрочный (ВЧ).
Серый чугун с
пластинчатым
графитом
Высокопрочный
чугун
Ковкий чугун
Чугуны серые
Вермикулярный
чугун
Обычный серый чугун с пластинчатым графитом обо-
значается буквами СЧ. Далее следует цифровое обозначение
величины минимального временного сопротивления В в
кгс/мм2 (1 кгс/мм2 = 10 Н/мм2 = 10 МПа) при растяжении. Со-
гласно ГОСТ 1412-85 существуют следующие марки чугуна:
СЧ10; СЧ15; СЧ20; СЧ25; СЧ30; СЧ35. Ферритный чугун невы-
сокой прочности марок СЧ10 и СЧ15 используют для строи-
тельных опор, фундаментных плит и т.д., чугун остальных ма-
рок  для корпусов насосов, редукторов, подшипников, каре-
ток, маховиков, станин станков, цилиндров и т. д.

-- 17 of 38 --

18
Чугун с вермикулярным графитом получается путѐм
ограниченного модифицирования перед разливкой и обозна-
чается буквами ЧВГ. Далее следует цифровое обозначение В
при растяжении в кгс/мм2. Для изготовления отливок приме-
няются чугуны следующих марок: ЧВГ30, ЧВГ35, ЧВГ40,
ЧВГ45 (ГОСТ 28394-89). Основные области применения: де-
тали общего и специального машиностроения, работающие
при значительных переменных механических нагрузках (де-
тали двигателей внутреннего сгорания, корпуса газовых тур-
бин и компрессоров, работающих при переменных повышенных
температурах, изложницы, поддоны, кокильная оснастка и т.д.).
Ковкий чугун с компактным (хлопьевидным) графитом
получают длительным двухстадийным отжигом отливок со
структурой белого чугуна и маркируют буквами КЧ и циф-
рами. Первое двузначное число обозначает В при растяже-
нии в кгс/мм2, а второе  относительное удлинение  в %. Со-
гласно ГОСТ 1215-79* существуют следующие марки ковких
чугунов: КЧ30-6; КЧ33-8; КЧ35-10; КЧ37-12; КЧ45-7; КЧ50-
5; КЧ60-3; КЧ65-3; КЧ70-2; КЧ80-1,5. Из ковких чугунов из-
готовляют корпуса редукторов, ступицы, крюки, задние мо-
сты автомобилей, гайки, фланцы муфт, карданные валы, тор-
мозные колодки и другие изделия.
Высокопрочный чугун с шаровидным графитом марки-
руют буквами ВЧ и цифрами, показывающими В при растя-
жении в кгс/мм2. Согласно ГОСТ 7293-85 существуют следу-
ющие марки чугунов: ВЧ35; ВЧ40; ВЧ45; ВЧ50; ВЧ60;
ВЧ70; ВЧ80; ВЧ100. Из таких чугунов изготовляют про-
катные валки большой массы, траверсы прессов, корпуса
турбин, поршни, коленчатые валы и другие детали ответ-
ственного назначения.

-- 18 of 38 --

19
Антифрикционный чугун, те есть чугун, предназначен-
ный для отливок, работающих в узлах трения, выделен в от-
дельную группу. Он может иметь разную форму графитовых
включений. В соответствии с ГОСТ 1585-85* антифрикцион-
ные чугуны выпускают следующих марок:
 с пластинчатым графитом  АЧС-1, АЧС-2, ……АЧС-6;
 с вермикулярным графитом  АЧВ-1, АЧВ-2;
 с компактным графитом  АЧК-1, АЧК-2.
В обозначении марки: АЧ  антифрикционный чугун;
С  серый с пластинчатым графитом; В  высокопрочный
с шаровидным графитом; К  ковкий с компактным графи-
том; цифра  порядковый номер марки.
Легированные чугуны со специальными свой-
ствами  это чугуны жаростойкие, жаропрочные, износо-
стойкие и коррозионностойкие. Специальные свойства
чугунам придаѐт целенаправленное легированием нике-
лем, хромом, кремнием, алюминием, марганцем. Углерод
в легированных чугунах может присутствовать в виде кар-
бидов или графита. Металлическая основа может быть
представлена ферритом, перлитом, аустенитом и мартен-
ситом.
В соответствии с ГОСТ 7769-82* специальные свой-
ства чугуна и содержание легирующих элементов отраж е-
ны в маркировке легированных чугунов: ИЧХ4Г7Д – из-
носостойкий чугун, легированный 4% Cr, 7% Mn и до 1%
Cu; ЖЧХ2,5 – жаростойкий чугун, легированный 2,5% Cu;
ЧХ32 – хромистый чугун с 32% Cr; ЧН19Х3Ш – чугун ни-
келевый жаропрочный с 19% Ni, 3% Cr с шаровидным
графитом и т.д. Цифры указывают содержание легирую-
щих элементов в процентах.

-- 19 of 38 --

20
3. ОБЩАЯ КЛАССИФИКАЦИЯ
И ОБОЗНАЧЕНИЕ НЕКОТОРЫХ ЦВЕТНЫХ
МЕТАЛЛОВ И СПЛАВОВ НА ИХ ОСНОВЕ
3.1. Алюминий и его сплавы
Алюминий. В зависимости от чистоты различают алюми-
ний особой чистоты: А999 (99,999 % А1); высокой чистоты:
А995 (99,995 % Al), A99 (99,99 % Al), A97 (99,97 % А1), А95
(99,95 % А1) и технической чистоты: А85, А8, А7, А6, А5, А0
(99,0 % А1) (ГОСТ 4784-97*).
Технический алюминий изготовляют в виде листов, профи-
лей, прутков, проволоки и других полуфабрикатов и маркируют
АД0 и АД1. В качестве примесей в алюминии присутствуют Fe,
Si, Gu, Mn, Zn.
Алюминиевые сплавы классифицируют по технологии
изготовления, способности к упрочнению термической обработ-
кой и свойствам (см. схему).
К деформируемым алюминиевым сплавам (ГОСТ 4784-97*)
относят сплавы систем: Al–Mn; Al–Mg; Al–Cu–Mg; Al–Cu–Mn;
Al–Mg–Si и Al–Zn–Mg.
Наиболее широко применяются сплавы алюминия с мар-
ганцем и магнием: АМц (1,0 – 1,6 % марганца) и сплавы АМг2,
АМг5 (соответственно 1,8 – 2,6 и 4,8 – 5,8 % магния и 0,2 – 0,6 и
0,3 – 0,8 % марганца).
Сплавы систем А1СuMg, Al–Cu–Mn и Al–Mg–Si назы-
вают дюралюмины и авиали.
Дюралюмины – сплавы системы А1СuMg и системы
Al–Cu–Mn. Наиболее известны сплав Д18, содержащий 2,2 – 3,0
% меди и 0,2 – 0,5 % магния, и сплав Д16, содержащий 3,8 – 4,6 %
меди, 1,2 – 1,8 % магния и 0,3 – 0,9 % марганца.
Сплавы авиаль (АВ и др.)  многокомпонентные сплавы
системы Al – Mg – Si, содержащие, кроме основных компонен-
тов (алюминия, марганца и кремния), в небольших количествах
(не более 0,5 %) железо, медь, титан и др. элементы.

-- 20 of 38 --

21

-- 21 of 38 --

22
Высокопрочными алюминиевыми сплавами являются спла-
вы типа В95, содержащие 1,4 – 2,0 % меди, 1,8 – 2,8 % магния,
0,2 – 0,6 % марганца, 5,0 – 7,0 % цинка и 0,1 – 0,25 % хрома.
Известен и ряд других сложных деформируемых сплавов
для ковки, штамповки и работы при повышенных температурах:
АК4, АК6, АК8, АК4-1.
Литейные алюминиевые сплавы (ГОСТ 1583-93) принято
маркировать буквами и цифрами, где первая буква «А», а после-
дующие буквы обозначают другие компоненты сплава с содержа-
нием более 1 %. Цифра, стоящая после обозначения компонентов
сплава (кроме алюминия), указывает их содержание в округлѐн-
ных целых процентах. Например, в марке АК12 12 % кремния,
остальное  алюминий, в марке АК5М2 5 % кремния и 2 % меди,
остальное  алюминий. Все литейные алюминиевые сплавы делят
на пять групп, из которых наибольшей известностью пользуются
силумины  сплавы алюминия с кремнием и сплавы алюминия с
медью. Типичным силумином является сплав АК12, содержащий
10 – 13 % кремния. В конце марок литейных алюминиевых спла-
вов могут стоять дополнительные обозначения: ч  чистый; пч 
повышенной чистоты; оч  особой чистоты; л  литейные сплавы;
с  селективный, например, АМг10ч.
Порошковые алюминиевые сплавы  сплавы, получаемые
спеканием порошка алюминия с порошками других металлов и не-
металлов. Например, САП (спеченная алюминиевая пудра)  спе-
чѐнные сплавы на основе А1-А12О3, и САС (спечѐнные алюминие-
вые сплавы)  спечѐнные сплавы на основе алюминия, содержащие
кремний и никель.
Алюминий имеет малую плотность, высокие электропровод-
ность, теплопроводность и коррозионную стойкость, что определя-
ет его широкое применение. Алюминий и его сплавы применяют в
электротехнике, авиации, машиностроении, пищевой промышлен-
ности, строительстве и многих других отраслях производства.

-- 22 of 38 --

23
3.2. Медь и медные сплавы
Медь. В зависимости от чистоты медь изготовляют
следующих марок: М00 (99,99 % Сu), М0 (99,97 % Сu), Ml
(99,9 % Сu), М2 (99,7 % Сu), М3 (99,50 % Сu), М4 (99,0 % Сu),
М0б бескислородная (99,97 % Cu), медь вакуумная (99,99 % Cu)
(ГОСТ 859-2001. Присутствующие в меди примеси оказывают
большое влияние на ее свойства.
Медные сплавы.
Различают две основные группы медных сплавов:
1) латуни  сплавы меди с цинком;
2) бронзы  сплавы меди с другими элементами, в числе
которых может быть и цинк, но только наряду с другими эле-
ментами.
Латуни.
Медно-цинковые деформируемые латуни выпускают вось-
ми марок: Л96, Л90, Л85, Л80, Л70, Л68, Л63, Л60, где буква
«Л»  латунь, число указывает среднее содержание меди.
В обозначениях марок латуней более сложного состава
после буквы Л следует сокращенное обозначение легирующих
элементов:
А – алюминий
Б – бериллий
Мц – марганец
Су – сурьма
К – кремний
Н – никель
Ж – железо
С – свинец
Мг – магний
Ср – серебро
Мш – мышьяк
Т– титан
Кд – кадмий
О – олово
Ф – фосфор
Х – хром
Ц – цинк

-- 23 of 38 --

24
Цифры, стоящие после обозначения легирующих элементов,
указывают содержание меди и этих элементов. Например: ЛС-59-1
означает латунь свинцовистая, содержащая 59 % меди и 1 %
свинца; ЛМцА-57-3-1  латунь марганцовисто-алюминиевая, со-
держащая 57 % меди, 3 % марганца и 1 % алюминия. Содержа-
ние цинка определяется по разности от 100 % (ГОСТ 15527-
2004).
В марках литейных латуней указывается содержание цин-
ка, а количество каждого легирующего элемента ставится непо-
средственно за буквой, его обозначающей. Например, латунь
ЛЦ40Мц3А содержит 40 % цинка, 3% марганца и 1 % алюминия.
В группу латуней входят также томпак (90 % и более меди,
остальное — цинк, если эти сплавы содержат до 86 % меди, их
называют полутомпаками) и много других, не только двойных,
но и более сложных сплавов.
Бронзы.
Бронзы маркируют русскими буквами Бр, за которыми ста-
вятся буквы и числа.
В марках деформируемых бронз сначала помещают буквы
 символы легирующих элементов: О  олово, А  алюминий, Ж
 железо, Ф  фосфор, Т  титан, Ц  цинк и др., а затем числа.
указывающие их содержание. Например, бронза БрОЦ4-3 содер-
жит в среднем 4 % олова, 3 % цинка, остальное  медь.
В марках литейных бронз после каждой буквы легирующе-
го элемента указывается его среднее содержание. Например,
БрО6Ц6С3 содержит 6 % олова, 6 % цинка, 3 % свинца, осталь-
ное  медь.
3.3. Титан и титановые сплавы
Титан. Технически чистый титан (ГОСТ 19807-91) марки-
руют в зависимости от содержания примесей ВТ1-00 (сумма при-
месей  0,10 %), ВТ1-0 (сумма примесей  0,30 %). Титан с содер-
жанием примесей  0,093 % называется иодидным титаном.

-- 24 of 38 --

25
Титановые сплавы.
Титановые сплавы классифицируют по технологии изго-
товления на деформируемые и литейные; по механическим
свойствам  на сплавы нормальной прочности, высокопрочные,
жаропрочные и повышенной пластичности; по способности
упрочняться с помощью термической обработки  на упрочня-
емые и неупрочняемые термообработкой (см. схему).
Титановые
сплавы
Деформируемые
ВТ5, ВТ5-1, ОТ4,
ВТ6, ВТ14,ВТ8
Литейные
ВТ5Л, ВТ14Л
Неупрочняемые
термообработкой
Упрочняемые
термообработкой
В литейных титановых сплавах в конце марки указывает-
ся буква «Л», например, ВТ20Л, ВТ3-1Л и т.д.
Отличительными особенностями титана и его сплавов яв-
ляются хорошие механические свойства, малая плотность, вы-
сокая удельная прочность, хорошие технологические свойства и
отличная коррозионная стойкость, что определяет их широкое
применение в авиации, ракетной технике, судостроении, хими-
ческой и других отраслях промышленности.
ЗАДАНИЯ ДЛЯ САМОСТОЯТЕЛЬНОЙ РАБОТЫ
1. Ознакомиться с содержанием методического указания.
2. Научиться расшифровывать обозначения металлов и сплавов.
3. Используя задания, представленные в таблице 1 расшифровать
обозначения металлов и сплавов. Вариант задания выбрать в со-
ответствии с порядковым номером фамилии в списке группы.
4. Используя приложение 4, для каждой марки стали определить
области возможного применения.

-- 25 of 38 --

26
Таблица 1
Задания
Вариант 1
Ст2пс
20
СЧ15
10Х23Н18
ШХ6
У12
АМг2
Вариант 2
Ст3сп
40
ЧВГ30
12Х17Н16МЗТ
Р18М
У13
БрО3Ц12С5
Вариант 3
Ст4сп
60Г
КЧ60-3
08Х23Н18М
Р14АФ
У9 А
АК12
Вариант 4
Ст2кп
70Г
КЧ35-10
12ХН35ВТ
Р9К10
У12
Д16
Вариант 5
Ст2кп
50Г
КЧ35-10
17ХН35ВТ
Р9К10
У11А
БрАЖН10-4-4
Вариант 6
Ст2пс
08кп
СЧ25
10Х17Н13М2Т
ШХ9
У12А
АМг10
Вариант 7
Ст4пс
60Г
КЧ33-8
12Х21Н5Т
Р14АФ
У11
БрОЦ4-3
Вариант 8
Ст5пс
10пс
СЧ35
14ХГС
ШХ15
У8
БрА5
Вариант 9
Ст3кп
50Г
КЧ65-3
10Г2С
Р9К10
У8
ЛЦ14К3С3
Вариант 10
Ст2пс
08кп
ВЧ35
40ХГСН3ВА
ШХ15
У12А
Л60
Вариант 11
Ст4пс
45
15ХСНД
Р14АФ
У13
АЧС-2
Д16
Вариант 12
Ст4кп
55Г
КЧ37-12
40Н18К9М5Т
Р18М
У9А
БрО6Ц6С3
Вариант 13
Ст3пс
АЧК-2
25ХН35ВТ
Р9К1
У8
БрОЦ4-3
ЛН65-5
Вариант 14
Ст5пс
40
ВЧ60
12Х17Н16МЗТ
Р18М
У9А
ЛМцА-57-3-1
Вариант 15
Ст5пс
30
ВЧ40
30ХН2ВФ
Р14АФ
У10
ЛО70-1
Вариант 16
Ст4кп
55Г
АЧС-1
30Н10Х11М2Т
Р18М
У11А
Л68
Вариант 17
Ст6пс
20
ВЧ40
38ХН3МА
ШХ9
ЛЦ40Мц3А
У12
Вариант 18
Ст5пс
50
АЧВ-1
30Х2ГСН2ВМ
У13А
АС30ХМ
Л80
Вариант 19
Ст4кп
55Г
КЧ37-12
12Н12К15М10
Р18М
У8А
Л96
Вариант 20
Ст3пс
КЧ50-5
15Н10Х11М2Т
У10
БрАМц10-3-2
Р6М5
08кп

-- 26 of 38 --

27
СПИСОК ИСПОЛЬЗОВАННОЙ И
РЕКОМЕНДУЕМОЙ ЛИТЕРАТУРЫ
1. Металлические конструкции. В 3 т. Т. 3 / Под общ. ред. В.В.
Кузнецова. – М.: Изд-во АСВ, 1999. – 528 с.
2. Арзамасов, Б.Н. Материаловедение: учебник для вузов / Б.Н.
Арзамасов, В.И. Макарова, Г.Г. Мухин [и др.]; Под общ. ред.
Б.Н. Арзамасова, Г.Г. Мухина. – М.: Изд-во МГТУ им. Н.Э.
Баумана, 2001. – 648 с.
3. Технология конструкционных материалов: учебное пособие для
вузов / Под ред. М.А. Шатерина. – СПб.: Политехника, 2005. –
597 с.
4. Изучение микроструктуры чугунов: методические указания /
Сост. Т.Ю. Малѐткина, В.П. Першин. – Томск: Изд-во Том.
гос. архит.-строит. ун-та, 2006. – 16 с.
5. ГОСТ 380-2005. Сталь углеродистая обыкновенного каче-
ства. Марки.
6. ГОСТ 535-88*. Прокат сортовой и фасонный из стали угле-
родистой обыкновенного качества. Общие технические тре-
бования.
7. ГОСТ 1050-88*. Прокат сортовой, калиброванный со специ-
альной отделкой поверхности из углеродистой качественной
конструкционной стали. Общие технические требования.
8. ГОСТ 14637-89*. Прокат толстолистовой из углеродистой
стали обыкновенного качества. Технические условия.
9. ГОСТ 16523-89*. Прокат тонколистовой из углеродистой
стали качественной и обыкновенного качества общего
назначения. Технические условия.
10. ГОСТ 17066-94. Прокат тонколистовой из конструкционной
низколегированной стали. Технические условия.
11. ГОСТ 27772-88*. Прокат для строительных стальных кон-

-- 27 of 38 --

28
струкций. Общие технические условия.
12. ГОСТ 1414-75*. Прокат из конструкционной стали высокой
обрабатываемости резанием. Технические условия.
13. ГОСТ 801-78*. Сталь подшипниковая. Технические условия.
14. ГОСТ 19281-89*. Прокат из стали повышенной прочности.
Общие технические условия.
15. ГОСТ 5950-2000. Прутки и полосы из инструментальной леги-
рованной стали. Технические условия.
16. ГОСТ 6727-80. Проволока из низкоуглеродистой стали холод-
нотянутая для армирования железобетонных конструкций.
Технические условия.
17. ГОСТ 10884-94. Сталь арматурная термомеханически упроч-
нѐнная для железобетонных конструкций. Технические усло-
вия.
18. ГОСТ 5781-82*. Сталь горячекатаная для армирования желе-
зобетонных конструкций. Технические условия.
19. ГОСТ 1412-85. Чугун с пластинчатым графитом для отливок.
Марки.
20. ГОСТ 28394-89. Чугун с вермикулярным графитом для отли-
вок. Марки.
21. ГОСТ 7293-85*. Чугун с шаровидным графитом для отливок.
Марки.
22. ГОСТ 1585-85*. Чугун антифрикционный для отливок. Марки.
23. ГОСТ 18175-78. Бронзы безоловянные, обрабатываемые дав-
лением. Марки.
24. ГОСТ 17328-78Е. Бронзы безоловянные литейные в чушках.
Технические условия.
25. ГОСТ 11069-74. Алюминий первичный. Марки.
26. ГОСТ 4784-97*. Алюминий и сплавы алюминиевые деформи-
руемые. Марки.
27. ГОСТ 1583-93. Сплавы алюминиевые литейные. Технические
условия.

-- 28 of 38 --

29
28. ГОСТ 859-2001. Медь. Марки.
29. ГОСТ 5017-74. Бронзы оловянные, обрабатываемые давлени-
ем. Марки.
30. ГОСТ 19807-91. Титан и сплавы титановые деформируемые.
Марки.
31. ГОСТ 15527-2004. Сплавы медно-цинковые (латуни), обраба-
тываемые давлением. Марки.
32. ГОСТ 1435-99. Прутки, полосы и мотки из инструментальной
нелегированной стали. Общие технические условия.
33. ГОСТ 4543-71. Прокат из легированной конструкционной ста-
ли. Технические условия.
34. ГОСТ 19265-73. Прутки и полосы из быстрорежущей стали.
Технические условия.

-- 29 of 38 --

30
Приложение 1
Химический состав углеродистой стали обыкновенного каче-
ства по ГОСТ 380-94
Марка стали Массовая доля элементов, %
углерода марганца кремния
Ст0 Не более 0,23 — —
Ст1кп 0,060,12 0,250,50 Не более 0,05
Ст1пс 0,060,12 0,250,50 0,050,15
Ст1сп 0,060,12 0,250,50 0,150,30
Ст2кп 0,090,15 0,250,50 Не более 0,05
Ст2пс 0,090,15 0,250,50 0,050,15
Ст2сп 0,090,15 0,250,50 0,150,30
Ст3кп 0,140,22 0,300,60 Не более 0,05
Ст3пс 0,140,22 0,400,65 0,050,15
Ст3сп 0,140,22 0,400,65 0,150,30
Ст3Гпс 0,140,22 0,801,10 Не более 0,15
Ст3Гсп 0,140,20 0,801,10 0,150,30
Ст4кп 0,180,27 0,400,70 Не более 0,05
Ст4пс 0,180,27 0,400,70 0,050,15
