Repository: xeiter33-droid/svarka-learn

# Сварка — учёба (svarka-learn)

Отдельный учебный сайт (не справочник): лекции, тесты, регистрация, прогресс и админ-панель.

Стилистика как у [svarka-app](https://xeiter33-droid.github.io/svarka-app/).

## Онлайн

Сайт готов в репозитории (`docs/` и ветка `gh-pages`).

**Сейчас открывайте зеркало** (GitHub Pages/Actions в major outage):  
https://cdn.jsdelivr.net/gh/xeiter33-droid/svarka-learn@gh-pages/index.html

После восстановления GitHub Pages заработает:  
https://xeiter33-droid.github.io/svarka-learn/

Статус инцидента: https://www.githubstatus.com/

File: _extract/steel-marking.txt (part 2 of 2)
Приложение 3. Соответствие класса прочности и марок
арматурной стали по ГОСТ 5781-82* и ГОСТ 10884 -94………
Приложение 4. Примерное назначение конструкционной и
легированной стали…………………..……………………….
Ст4сп 0,180,27 0,400,70 0,150,30
Ст5пс 0,280,37 0,500,80 0,050,15
Ст5сп 0,280,37 0,500,80 0,150,30
Ст5Гпс 0,220,30 0,801,20 Не более 0,15
Ст6пс 0,380,49 0,500,80 0,050,15
Ст6сп 0,380,49 0,500,80 0,150,30
Приложение 2

-- 30 of 38 --

31
Соответствие наименований и марок строительной стали по
ГОСТ 27772-88*.
Группа
прочности
Наименование
стали по ГОСТ
27772-88*
Марка стали Обозначение
стандарта, опре-
деляющего мар-
ку стали
Обычной
прочности
С235 Ст3кп2
ГОСТ 380-2005,
ГОСТ 535-88*
С245 Ст3пс5,
Ст3сп5
С255 Ст3Гпс,
Ст3Гсп
ГОСТ 380-2005	С275 Ст3пс
С285 Ст3сп,
Ст3Гпс,
Ст3Гсп
Повышенной
прочности
С345 12Г2С
09Г2С
ГОСТ19281-89*
С345Д 12Г2СД
09Г2СД
–
С345К 10ХНДП ГОСТ19281-89*
С375 12Г2С –
С375Д 12Г2СД
С390 14Г2АФ
ГОСТ19281-89*
С390Д 14Г2АФД
С390К 15Г2АФДпс
Высокой
прочности
С440 16Г2АФ
С440Д 16Г2АФД
С590 12Г2СМФ –
С590К 12ГН2МФАЮ

-- 31 of 38 --

32
Приложение 3
Соответствие класса прочности и марок арматурной стали по
ГОСТ 5781-82* и ГОСТ 10884-94.
Класс арматурной
стали
Марка стали
A-I (А240) Ст3кп, Ст3пс, Ст3сп
A-II (А300) Ст5сп, Ст5пс
18Г2С
Ас-II (Ас300) 10ГТ
A-III (A400) 35ГС, 25Г2С
32Г2Рпс
A-IV (A600) 80С, 20ХГ2Ц
A-V (А800) 23Х2Г2Т
А-VI (А1000) 22Х2Г2АЮ, 22Х2Г2Р, 20Х2Г2СР
Ат400С Ст3сп, Ст3пс
Ат500С Ст5сп, Ст5пс
Ат600 20ГС
Ат600С 25Г2С, 35ГС, 28С, 27ГС
Ат600К 10ГС2, 08Г2С, 25С2Р
Ат800 20ГС, 20ГС2, 08Г2С, 10ГС2, 28С, 25Г2С,
22С, 35ГС, 25С2Р, 20ГС2
Ат800К 35ГС, 25С2Р
Ат1000 20ГС, 20ГС2, 25С2Р
Ат1000К 20ХГС2
Ат1200 30ХС2
Примечания:
Допускается изготовление арматурной стали класса A-V (А800) из
стали марок 22Х2Г2АЮ, 22Х2Г2Р и 20Х2Г2СР.

-- 32 of 38 --

33
Приложение 4
Примерное назначение конструкционной и легированной стали
Примерное назначение углеродистой стали обыкновенного качества стали
Строительные конструкции различного назначения из листового,
фасонного и других видов проката.
Примерное назначение углеродистой качественной конструкционной стали
08кп, 10
Детали, изготовляемые холодной штамповкой и холодной
высадкой, трубки, прокладки, крепеж, колпачки. Цементуе-
мые и цианируемые детали, не требующие высокой прочности
сердцевины (втулки, валики, упоры, копиры, зубчатые колеса,
фрикционные диски)
15, 20
Малонагруженные детали (валики, пальцы, упоры, копиры,
оси, шестерни). Тонкие детали, работающие на истирание,
рычаги, крюки, вкладыши, болты, стяжки и др.
30, 35 Детали, испытывающие небольшие напряжения (оси, шпин-
дели, звездочки, тяги, траверсы, рычаги, диски, валы)
40, 45
Детали, от которых требуется повышенная прочность (колен-
чатые валы, шатуны, зубчатые венцы, распределительные ва-
лы, маховики, зубчатые колеса, шпильки, храповики, плунже-
ры, шпиндели, фрикционные диски, оси, муфты, зубчатые
рейки, прокатные валки и др.)
50, 55
Зубчатые колеса, прокатные валки, штоки, бандажи, валы,
эксцентрики, малонагруженные пружины и рессоры и др.
Применяют после закалки с высоким отпуском и в нормали-
зованном состоянии
60
Детали с высокими прочностными и упругими свойствами (про-
катные валки, эксцентрики, шпиндели, пружинные кольца, пру-
жины и диски сцепления, пружины амортизаторов). Применяют
после закалки или после нормализации (крупные детали)
Примерное назначение низколегированных тонколистовой и широко-
полосной универсальной сталей
09Г2 Для деталей сварных конструкций, изготовляемых из листов.
Обрабатывается резанием удовлетворительно
09Г2С
Для паровых котлов, аппаратов и емкостей, работающих под
давлением при температуре –70 ÷ +450 °С; для ответственных
листовых сварных конструкций в химическом и нефтяном
машиностроении, судостроении. Хорошо свариваются. Обра-
батываются резанием удовлетворительно

-- 33 of 38 --

34
10ХСНД Для сварных конструкций химического машиностроения, фа-
сонных профилей в судостроении, вагоностроении
15ХСНД Для деталей вагонов, строительных свай, сложных профилей в
судостроении. Обладает повышенной коррозионной стойкостью
Продолжение прил. 4
15ГФ
Для листовых сварных конструкций в вагоностроении. Обес-
печивает высокое качество сварного шва. Штампуемость удо-
влетворительная
Примерное назначение легированной конструкционной стали
15Х
Пальцы поршневые, валы распределительные, толкатели, кре-
стовины карданов, клапаны, мелкие детали, работающие в
условиях износа при трении. Хорошо цементуется
20Х Кулачковые муфты, втулки, шпиндели, направляющие планки,
плунжеры, оправки, копиры, шлицевые валики и др.
40Х
Для деталей, работающих на средних скоростях при средних
давлениях (зубчатые колеса, шпиндели и валы в подшипниках
качения, червячные валы)
45Х, 50Х
Для крупных деталей, работающих на средних скоростях при
небольших давлениях (зубчатые колеса, шпиндели, валы в
подшипниках качения, червячные и шлицевые валы). Облада-
ют высокой прочностью и вязкостью
38ХА Для зубчатых колес, работающих на средних скоростях при
средних давлениях
45Г2, 50Г2 Для крупных малонагруженных деталей (шпиндели, валы, зуб-
чатые колеса тяжелых станков)
18ХГТ
Для деталей, работающих на больших скоростях при высоких
давлениях и ударных нагрузках (зубчатые колеса, шпиндели,
кулачковые муфты, втулки и др.)
20ХГР Для тяжелонагруженных деталей, работающих при больших
скоростях и ударных нагрузках
15ХФ Для некрупных деталей, подвергаемых цементации и закалке с
низким отпуском (зубчатые колеса, поршневые пальцы и др.)
40ХС Для мелких деталей высокой прочности
40ХФА
Для ответственных высокопрочных деталей, подвергаемых
закалке и высокому отпуску; для средних и мелких деталей
сложной конфигурации, работающих в условиях износа (рыча-
ги, толкатели); для ответственных сварных конструкций, рабо-
тающих при знакопеременных нагрузках

-- 34 of 38 --

35
35ХМ Для валов, деталей турбин и крепежа, работающих при повы-
шенной температуре
45ХН,
50ХН
Аналогично применению стали 40Х, но для деталей больших
размеров
Продолжение прил. 4
Примерное назначение коррозионностойких сталей и сплавов
20Х13, 08Х13,
12Х13, 25Х13Н2
Для деталей с повышенной пластичностью, подвергаю-
щихся ударным нагрузкам; деталей, работающих в сла-
боагрессивных средах
30Х13, 40Х13,
08Х18Т1
Для деталей с повышенной твердостью; режущий, изме-
рительный, хирургический инструмент, клапанные пла-
стины компрессоров и др. (у стали 08Х18Т1 лучше
штампуемость)
06ХН28МТ
Для сварных конструкций, работающих в среднеагрес-
сивных средах (горячая фосфорная кислота, серная кис-
лота до 10% и др.)
14X17H2
Для различных деталей химической и авиационной про-
мышленности. Обладает высокими технологическими
свойствами
95Х18 Для деталей высокой твердости, работающих в условиях износа
08X17T
Рекомендуется в качестве заменителя стали 12Х18Н10Т
для конструкций, не подвергающихся ударным воздей-
ствиям при температуре эксплуатации не ниже –20 °С
15X25T, 15Х28
Аналогично стали 08X17T, но для деталей, работающих в
более агрессивных средах при температурах от –20 до
400 °С (15Х28 – для спаев со стеклом)
20Х13Н4Г9,
10Х14АГ15,
10Х14Г14Н3
Заменитель сталей 12X18H9, 17Х18Н9 для сварных кон-
струкций
09Х15Н8Ю,
07X16H6
Для высокопрочных изделий, упругих элементов; сталь
09Х15Н8Ю – для уксуснокислых и солевых сред
08X17H5M3 Для деталей, работающих в сернокислых средах
20X17H2 Для высокопрочных тяжелонагруженных деталей, рабо-
тающих на истирание и удар в слабоагрессивных средах
10Х14Г14Н4Т
Заменитель стали 12Х18Н10Т для деталей, работающих в
слабоагрессивных средах, а также при температурах до
–196 °С

-- 35 of 38 --

36
12Х17Г9АН4,
15Х17АГ14
03Х16Н15МЗБ,
03X16H15M3
Для деталей, работающих в атмосферных условиях (за-
менитель сталей 12X18H9,12Х18Н10Т). Для сварных
конструкций, работающих в кипящей фосфорной, сер-
ной, 10 %-й уксусной кислоте
15Х18Н12С4ТЮ Для сварных изделий, работающих в воздушной и агрес-
сивной средах, в концентрированной азотной кислоте
Продолжение прил. 4
08X10H20T2 Немагнитная сталь для деталей, работающих в морской воде
04X18H10,
03X18H11,
03X18H12,
08X18H10,
12X18H9,
12X18H12T,
08X18H12T,
06X18H11
Для деталей, работающих в азотной кислоте при повышен-
ных температурах
12Х18Н10Т,
12Х18Н9Т,
06ХН28МДТ,
03ХН28МДТ
Для сварных конструкций в разных отраслях промышлен-
ности. Для сварных конструкций, работающих при темпера-
туре до 80 °С в серной кислоте различных концентраций (не
рекомендуются 55 %-я уксусная и фосфорная кислоты)
09Х16Н4Б Для высокопрочных штампосварных конструкций и дета-
лей, работающих в контакте с агрессивными средами
07Х21Г7АН5 Для сварных конструкций, работающих при температурах
до –253 °С и в средах средней агрессивности
03Х21Н21М4Г
Б
Для сварных конструкций, работающих в горячей фосфор-
ной кислоте, серной кислоте низких концентраций при тем-
пературе не выше 80 °С, азотной кислоте при температуре
до 95°С
ХН65МВ
Для сварных конструкций, работающих при высоких темпе-
ратурах в серно- и солянокислых растворах, в уксусной
кислоте
Н70МФ
Для сварных конструкций, работающих при высоких темпе-
ратурах в соляной, серной, фосфорной кислотах и других
средах восстановительного характера

-- 36 of 38 --

37
Примерное назначение инструментальной нелегированной стали раз-
личных марок
У7,
У7А
Для обработки дерева: топоров, колунов, стамесок, долот.
Для пневматических инструментов небольших размеров: зубил,
обжимок, бойков.
Для кузнечных штампов.
Для игольной проволоки.
Для слесарно-монтажных инструментов: молотков, кувалд, боро-
док, отверток, комбинированных плоскогубцев, острогубцев, боко-
вых кусачек и др.
Окончание прил. 4
У8,
У8А,
У8Г,
У8ГА,
У9,
У9А
Для изготовления инструментов, работающих в условиях, не вызы-
вающих разогрева режущей кромки.
Для обработки дерева: фрез, зенковок, поковок, топоров, стамесок,
долот, пил продольных и дисковых.
Для накатных роликов, плит и стержней для форм литья под давле-
нием оловянно-свинцовистых сплавов.
Для слесарно-монтажных инструментов: обжимок для заклепок,
кернеров, бородок, отверток, комбинированных плоскогубцев,
острогубцев, боковых кусачек.
Для калибров простой формы и пониженных классов точности.
Для холоднокатаной термообработанной ленты толщиной от 2,5 до
0,02 мм, предназначенной для изготовления плоских и витых пру-
жин и пружинящих деталей сложной конфигурации, клапанов, щу-
пов, берд, ламелей двоильных ножей, конструкционных мелких
деталей, в т. ч. для часов и т. д.
У10А,
У12А Для сердечников
У10,
У10А Для игольной проволоки
У10,
У10А,
У11,
У11А
Для изготовления инструментов, работающих в условиях, не вызы-
вающих разогрева режущей кромки.
Для обработки дерева: пил ручных поперечных и столярных, пил
машинных столярных, сверл спиральных.
Для штампов холодной штамповки (вытяжных, высадочных, обрез-
ных и вырубных) небольших размеров и без резких переходов по
сечению.
Для калибров простой формы и пониженных классов точности.
Для накатных роликов, напильников, шаберов слесарных и др.
Для напильников, шаберов.
Для холоднокатаной термообработанной ленты толщиной от 2,5 до

-- 37 of 38 --

38
0,02 мм, предназначенной для изготовления плоских и витых пру-
жин и пружинящих деталей сложной конфигурации, клапанов, щу-
пов, берд, ламелей двоильных ножей, конструкционных мелких
деталей, в т. ч. для часов и т. д.
У12,
У12А
Для метчиков ручных, напильников, шаберов слесарных.
Штампов для холодной штамповки обрезных и вырубных неболь-
ших размеров и без переходов по сечению, холодновысадочных
пуансонов и штемпелей мелких размеров, калибров простой формы
и пониженных классов точности
У13,
У13А
Для инструментов с пониженной износостойкостью при умеренных
и значительных удельных давлениях (без разогрева режущей кром-
ки); напильников, бритвенных лезвий и ножей, острых хирургиче-
ских инструментов, шаберов, гравировальных инструментов

-- 38 of 38 --
